Repository: cluster2600/porscheparts

<div align="center">
<sub><i>A computer simulation of a 964 body shell being twisted. Colours show where the stress goes. It is a calculation, not a product.</i></sub>

**964 monocoque: correcting the dimensional baseline**

The F2 shape study was not constrained to the original body-dimension network.
It is withdrawn as the current reconstruction baseline.

[Source audit and correction requirements](twins/964-chassis/dimensional-correction-20261106/README.md) · [Original frame-data network](twins/964-chassis/owner-frame-data-20261105/README.md) · [Previous F2 diagnostic images and video](twins/964-chassis/sculpted-cell-f2-20261106/README.md)

[Rear datum correspondence review](twins/964-chassis/rear-datum-readiness-20261106/README.md) · [Carbon elastic reference calculation](twins/964-chassis/material-reference-20261106/README.md)

[Additional rear-layer inspection](twins/964-chassis/rear-bracket-depth-20261107/README.md) · [DDK coverage and 993 configuration constraints](twins/964-chassis/ddk-source-coverage-20261107/README.md)
<sub><i>A layer-by-layer preview of how the 993 cooling-fan impeller would build up in a metal (LPBF) printer, with guessed support regions. It shows geometry only: it models no process physics, and it is neither a build file nor a release to print.</i></sub>

**935 cylinder head: a metal print build, simulated lump by lump**

<table>
<tr>

# Provisional bionic 993 Turbo carrier — CAD and structural study

**Native Mac extension: [ShapeKernel, LatticeLibrary and VDB field exchange](native-leap71/README.md).**
The V5 geometry and retained CalculiX fields now run through the installed
LEAP71 stack. A BCC bracing trial exceeds the 1.2 kg mass ceiling and is rejected;
the changed trial has no new mechanical or fatigue result.

**Virtual assembly: [carrier/bracket trial](virtual-fit-review.md).**
The retained V5 carrier and separate F0 concept bracket have incompatible hole
patterns (96 × 46 versus 100 × 40 mm). Actual mesh interference and a bolt-length
budget are recorded; neither study establishes the real Porsche mounting geometry.

**Current manufacturing direction: [flat titanium build](flat-review.md).**
The owner requires a flat metal build. The original XY plane remains horizontal;
only a 45-degree rotation within the bed plane is used. The earlier tilted
M 400-4 route is superseded. The proposed metal remains Ti-6Al-4V Grade 5.
Plasticity in the mechanical report means permanent deformation of metal.

**Previous extension: [V5 mechanical and additive-process study](comprehensive-review.md).**
It extends the frozen 1.185 kg geometry to three-axis loads, plasticity, loaded
vibration and staged printing simulations. V5 remains rejected under the study
assumptions. Its mechanical results remain applicable to the unchanged solid;
its tilted placement and machine-specific process card are historical.

**Latest correction: [weight and original-fastener review](lightweight-review.md).**
The 2.108 kg version is rejected; the new brief targets 1.0 kg with a 1.2 kg ceiling.
The lighter studies and their new calculations are kept separately below that link.

12 October 2026. **18 CalculiX jobs completed on original editable study solids.**
The user explicitly authorised assumed dimensions for a provisional study after
the initial engineering-input audit. This supersedes that audit's no-CAD/no-solve
status; its original private receipt remains unchanged. **Fitment, strength,
fatigue life and manufacturing release remain unverified.**

**Both plate versions are rejected as design candidates.** The 8 mm version has
excessive computed flexibility. The 20 mm version weighs 2.108 kg and thickens
the central joint, violating the user's weight and original-fastener requirements.
Its numerical results below are retained as a rejected comparison, not a proposed
replacement for `993 115 021 53`.

The corrected brief is **1.0 kg target, 1.2 kg absolute ceiling**, for the finished
carrier alone, and retention of the original fasteners, mating faces and joint
stack. PET lists four M10 × 20 central bolts; a 20 mm carrier pad alone consumes
their nominal under-head length before the bracket and nut are accommodated.
The earlier 8 mm pad is also only an assumption, not an OEM measurement. Available
grip, thread engagement, bolt grade and tool access remain unmeasured. A lighter
ribbed study may preserve the assumed interfaces but cannot establish OEM fitment.

## Editable geometry and attachment assumptions

[CAD source](cad.py), [8 mm inputs](study.json), [20 mm inputs](study-v2.json),
[solver/mesher](simulate.py), [numerical results](results.json),
[post-processing](analyse.py) and [actual-CAD rendering](render.py) are retained.
Both variants have a valid single BRep solid; STEP readback preserves its volume,
and STL checks find one closed, consistently oriented component.

File: parts/993-eng-carrier-0001/source/bionic-20261011/material-process.json
{
  "selected_for_provisional_study": true,
  "released_for_manufacture": false,
  "metal": "Ti-6Al-4V, Grade 5 chemistry; EOS Titanium Ti64 powder",
  "powder_article": "9011-0039",
  "process": "Laser powder bed fusion, argon, EOS M 400-4",
  "parameter_set": "Ti64_060_FlexM404",
  "layer_thickness_um": 60,
  "heat_treatment": "800 C for 2 hours in argon, following the published EOS coupon condition; supplier must define ramp, cool-down and on-plate sequence",
  "HIP": "Not assumed; any HIP route requires separate coupons and revised properties",
  "screening_elasticity": {
    "E_MPa": 107000,
    "nu": 0.31,
    "density_kg_mm3": 0.00000442,
    "thermal_expansion_per_K": 0.000009,
    "source": "Dense TIMET reference retained for comparisons; not a qualified LPBF elastic or thermal card"
  },
  "EOS_room_temperature_heat_treated_coupons": {
    "horizontal_yield_MPa": 955,
    "vertical_yield_MPa": 990,
    "horizontal_ultimate_MPa": 1070,
    "vertical_ultimate_MPa": 1080,
    "horizontal_elongation_percent": 13,
    "vertical_elongation_percent": 15,
    "density_g_cm3_lower_reference": 4.4,
    "is_design_allowable": false
  },
  "study_strength_screen": {
    "reference_yield_MPa": 955,
    "assumed_yield_factor": 1.5,
    "screening_stress_MPa": 636.6666666666666,
    "authority": "Explicit study criterion, not a Porsche specification or statistically qualified AM allowable",
    "ideal_plasticity": "955 MPa elastic-perfectly-plastic approximation; no calibrated hardening, failure strain or damage model",
    "qualified_fatigue_curve": null,
    "fatigue_life_cycles": null
  },
  "manufacturing_definition": {
    "orientation": "Computed from the actual STL; machine Z approximately 35.54 degrees above the carrier span, 45 degrees in XY",
    "support_strategy": "Removable downskin supports; equivalent springs in the numerical sensitivity. Detailed supports and removal access require the printer's process engineering.",
    "machining": "Finish-machine all four central bolt seats and bores, both end-eye bores/seats and the central mating face to measured OEM geometry. Preserve finished joint stack; machining stock is not included in finished mass.",
    "inspection": "Powder and build traceability, witness coupons in relevant orientations, density/defect inspection including suitable CT, penetrant inspection after finishing, dimensional/CMM inspection and surface roughness on fatigue-critical regions",
    "fatigue": "Qualify the actual build direction, heat treatment, surface finish, internal defects, environment and service spectrum with coupons and a representative carrier rig",
    "galvanic_isolation": "Engineer a compatible barrier at dissimilar-metal interfaces and corrosion protection without altering the measured clamp stack or reducing required friction/preload; insulation durability remains unverified",
    "bolt_preload": "Unknown bolt grade, grip, torque/friction and contact state; do not transfer the historical M12 85 Nm value to M10 joints",
    "print_permission": false
  },
  "sources": [
    {
      "url": "https://www.eos.info/metal-solutions/data-sheets/titanium/pds-eos-titanium-ti64-eos-m-400-4-60um",
      "accessed_on": "2026-10-12",
      "role": "Specific machine/process, layer and heat-treated coupon properties"
    },
    {
      "url": "https://store.eos.info/products/eos-titanium-ti64",
      "accessed_on": "2026-10-12",
      "role": "Powder article and Ti6Al4V chemistry corresponding to ASTM F2924; not certification of this part"
    },
    {
      "url": "https://www.eos.info/metal-solutions/metal-printers/eos-m-400-4",
      "accessed_on": "2026-10-12",
      "role": "400 x 400 x 400 mm nominal build envelope including platform"
    },
    {
      "url": "https://www.timet.com/documents/datasheets/alpha-and-beta-alloys/timetal-6-4.pdf",
      "accessed_on": "2026-10-12",
      "role": "Dense elastic reference, not AM allowable"
    },
    {
      "url": "https://www.dhondt.de/ccx_2.21.pdf",
      "accessed_on": "2026-10-12",
      "role": "CalculiX element birth/removal, orthotropic expansion and plasticity syntax"
    },
    {
      "url": "https://www.nist.gov/publications/coupled-experimental-and-computational-study-residual-stresses-additively-manufactured",
      "accessed_on": "2026-10-12",
      "role": "Primary Ti64 LPBF residual-stress validation study; its calibration is not transferred to this carrier"
    }
  ]
}
