Repository: cluster2600/porscheparts

# Metal additive manufacturing data for Qwen

Owner-requested preparation of the multilingual research corpus, 2 October 2026.
The data are prepared and partitioned; **no training has run, no weights have
changed, and no existing adapter or serving default is replaced**.

This is a separate sibling of the existing engineering and Porsche-document
experiments. It covers metal additive manufacturing simulation, powder and alloy
quality, heat conduction and diffusivity, melt-pool flow, microstructure,
defects and validation. The model is intended to explain evidence and help
prepare simulations; text training is not a validated numerical surrogate.

File: training/qwen-metal-additive-20261002/input/documents/thermal_en_critical_body.txt
Abstract
The study of microstructure evolution in additive manufacturing of metals would be aided by knowing the thermal history. Since temperature measurements beneath the surface are difficult, estimates are obtained from computational thermo-mechanical models calibrated against traces left in the sample revealed after etching, such as the trace of the melt pool boundary. Here we examine the question of how reliable thermal histories computed from a model that reproduces the melt pool trace are. To this end, we perform experiments in which one of two different laser beams moves with constant velocity and power over a substrate of 17-4PH SS or Ti-6Al-4V, with low enough power to avoid generating a keyhole. We find that thermal histories appear to be reliably computed provided that (a) the power density distribution of the laser beam over the substrate is well characterized, and (b) convective heat transport effects are accounted for. Poor control of the laser beam leads to potentially multiple three-dimensional melt pool shapes compatible with the melt pool trace, and therefore to multiple potential thermal histories. Ignoring convective effects leads to results that are inconsistent with experiments, even for the mild melt pools here.

Results
Both models can reproduce the 2D melt pool traces
By scanning the
\(\alpha\)
-
\(z_S\)
space with either the conductive or the convective model, we found values that produce computational 2D melt pool traces close enough to the experimental results in each one of the 11 cases. Comparisons of the computational and experimental 2D melt pool traces are shown in Fig.
2
and in the Supplementary Information. We defined 1708 K as the liquidus temperature for 17-4PH SS, and 1986 K for Ti-6Al-4V. In all 17-4PH SS images two traces are clearly distinguishable, albeit with different intensity, since different etchants were utilized for samples in the SG and SMG groups (c.f. Methods). Since the region with marked feature refinement begins on the innermost trace, this was the one identified as the trace of the liquidus isotherm. The appearance of multiple traces around weld lines has also been observed in earlier works in 17-4PH SS
38
. Table
1
shows the error between the computational and experimental curves, which is always smaller for the convective model.
Figure 2
Full size image
Comparison of experimental and computational 2D melt pool traces for 3 of the 11 cases in Table
1
. Results of the convective model are shown in red, while those of the conductive model are in yellow. The optimal values for
\(\alpha\)
and
\(z_S\)
were used to obtain the computational 2D melt pool traces in each case, and are reported in Table
1
. Only half of the computed trace is shown so that the experimental one is not obstructed.
Table 1 Conditions and results for each one of the 11 experiments. Experiments within group SG or within group TG have been conducted on the surface of the same substrate, and thus should have very similar sample surface location
\(z_S\)
. The results here include the optimal values of
\(\alpha\)
and
\(z_S\)
, i.e., those that minimize the error between the computational and experimental curves for each one of the two models. Two dimensional melt pool traces were deemed similar enough to the experimental one for errors below the threshold.
Full size table
Multiple 3D melt pools can match an experimental 2D melt pool trace
We show next that in addition to the optimal values of
\(\alpha\)
and
\(z_S\)
reported in Table
1
, other combinations of values of
\(\alpha\)
and
\(z_S\)
lead to computational 2D melt pool traces that are compellingly similar to the experimental ones; the errors are almost as small. To this end, we sampled regions of the
\((\alpha , z_S)\)
space at regular intervals, and for each pair the resulting computational 2D melt pool trace was considered
similar
to the experimental one whenever the error fell below a threshold, indicated in Table
1
. The thresholds were chosen (see Table
1
) so that a visual inspection of the computational 2D melt pool traces could be reasonably said to match the experimental curves well. This resulted in threshold values that were at most a few percents of the average 2D melt pool trace depth in each group of experiments.
All (
\(\alpha ,z_S)\)
pairs that led to computational 2D melt pool traces similar to experimental ones are shown in Fig.
3
. The first notable observation is that there are in fact many pairs, particularly in the case of the convective model. These pairs correspond to different three-dimensional melt pools, as discussed below. The second notable observation is that in the convective model the values for
\(\alpha\)
and
\(z_S\)
for each experiment vary across a substantial range; values of
\(\alpha\)
can vary between 5% to 20%, and the variation in values in
\(z_S\)
correspond to substantial changes in the laser power density distribution; see Fig.
1
c for the Gaussian beam, and Fig.
1
d for the multi-Gaussian beam. In contrast, a much narrower band of variation is found in the conductive case. In particular, in the
\({\hbox {SMG}}_2\)
and
\({\hbox {SG}}_4\)
cases the error threshold had to be slightly increased to find at least one match with the conductive model. Regardless of the model, in all SG and TG cases the trend consistently shows that a narrower beam in the direction transversal to the laser path requires a higher fraction of the energy to be absorbed to obtain a similar 2D melt pool trace, while the opposite is true for the SMG case (c.f. Supplementary Information). This behavior can be intuitively explained for the axisymmetric beam in the SMG case, since the power density decreases with
\(z_S\)
(c.f. Fig.
1
); it is less intuitive for the astigmatic beam.
Melt pools that generate similar 2D melt pool traces can be substantially different, as illustrated in Fig.
4
. The difference is particularly striking in the case of the astigmatic beam in
\({\hbox {SG}}_4\)
, with two melt pools of significantly different length but similar width, both a result of the convective model with different values of
\(\alpha\)
and
\(z_S\)
. This is a reflection of two melt pools generated with the longest axis of the elliptic power density distribution of the Gaussian beam oriented alongside and transversely to the beam direction. The differences are equally striking between the melt pools generated with the optimal values in Table
1
for the conductive and convective cases in
\({\hbox {SG}}_3\)
(bottom-left of Fig.
4
); while the 2D melt pool trace is matched by both models, the melt pools are substantially different. The constrast between melt pools is less significant in the case of an axisymmetric beam, as shown by the milder differences in melt pool length for the
\({\hbox {SMG}}_3\)
case in the same figure.
Figure 3
Full size image
Pairs
\((\alpha , z_S)\)
that generate 2D melt pool traces with an error smaller than the error threshold in Table
1
for each experiment, out of a large set of sampled pairs. Top row: conductive model. Bottom row: convective model. The grayed region indicates the range of sample surface locations common to all experiments in the SG and TG groups. No common set of values was found with the conductive model, despite the fact that experiments in the SG and TG group were all performed at the same sample surface location. Larger error thresholds of 1.2
\(\upmu\)
m instead of 1
\(\upmu\)
m and 5.5
\(\upmu\)
m instead of 5
\(\upmu\)
m had to be selected for the
\({\hbox {SG}}_4\)
and
\({\hbox {SMG}}_2\)
cases, respectively, to find at least one pair with the conductive model. Some
\((\alpha , z_S)\)
values are labeled (e.g. B2) or boxed to be referenced elsewhere, and optimal values in Table
1
for each experiment are indicated with diamonds.
The range of convective 3D melt pool shapes can be narrowed by more careful control of the laser beam
A crucial observation that emerges from Fig.
3
is that if the value of
\(z_S\)
is assumed to be
exactly known
, then for each experiment there is only a narrow range of values of
\(\alpha\)
for which the computed 2D melt pool traces are similar to the experimentally measured ones. For example, setting
\(z_S=6.5~\text {mm}\)
in Fig.
3
a2 leads to values of
\(\alpha\)
between 0.455 and 0.465 for
\({\hbox {SMG}}_1\)
(Box 1), or between 0.490 and 0.495 for
\({\hbox {SMG}}_3\)
(Box 2). More generally, if the value of
\(z_S\)
is assumed to vary over a narrow range, then only a small region in the
\((\alpha , z_S)\)
plane would lead to computed 2D melt pool traces that are similar to experimentally measured ones, e.g. Box 3 for
\({\hbox {SG}}_3\)
in Fig.
3
b2. Small regions in the
\((\alpha , z_S)\)
space have largely similar computed 3D melt pool shapes, as illustrated by the comparison in the right column in Fig.
4
of the 3D melt pool shapes for the most dissimilar
\((\alpha , z_S)\)
pairs for
\({\hbox {SG}}_3\)
and
\({\hbox {TG}}_2\)
within the grayed region in Fig.
3
b2,c2. Thus, careful control of the power density distribution generated by the laser beam on the substrate’s surface would lead to a narrow range of computed 3D melt pool shapes, increasing the confidence in the computed thermal histories.
Figure 4
Full size image
Comparison of melt pools computed by the models. The melt pools are projected onto planes perpendicular and parallel to the laser velocity. The contours are cooling rates
\(\dot{T}\)
. The left column shows comparisons between the convective and conductive models for the optimal (
\(\alpha\)
,
\(z_S\)
) pairs in Table
1
for the
\({\hbox {SMG}}_3\)
and
\({\hbox {SG}}_3\)
cases. The middle column shows a comparison between convective models with
\((\alpha ,z_S)\)
values at opposite extremes of the ranges for the
\({\hbox {SMG}}_3\)
and
\({\hbox {SG}}_4\)
cases. The right column shows a comparison between convective models with
\((\alpha ,z_S)\)
values at opposite extremes of the grayed regions for the
\({\hbox {SG}}_3\)
and
\({\hbox {TG}}_2\)
cases. In each case, the melt pool traces of the two melt pools are very close to the experimental results.
The precise location of the surface sample was not tightly controlled in our experiments; its value was
\(z_S\approx 5\pm 4\)
mm for the SMG group, and
\(z_S\approx 0\pm 0.5\)
mm for the SG and TG groups. However, in the SG and TG cases, a narrow range for
\(z_S\)
can be obtained by using the fact that all experiments were conducted with a common sample surface location, and hence the value of
\(z_S\)
should be common to all of them. The range of values of
\(z_S\)
common to all experiments in each group is shown as the grayed area in Fig.
3
b2,c2. Such range exists only for results of the
convective model
, and it is consistent with the aforementioned experimental values. This effectively defines a small region in the
\((\alpha ,z_S)\)
space for each experiment, and limits the range of 3D melt pool shapes.
The results of the conductive model are inconsistent with the experimental settings
The lack of a common range of values of
\(z_S\)
for all experiments in the SG and TG group, reflected by the absence of a grayed region in Fig.
3
b1,c1, is in direct contradiction with the fact that all experiments (SG/TG) within the same group have been conducted on the same substrate surface without altering the surface location along the optical axis. The differences in the values of
\(z_S\)
within each group are non-negligible, since as illustrated in Fig.
1
c, a change of 0.5 mm in the value of
\(z_S\)
leads to substantially different power density distributions. Inconsistencies are also found in experiments in the SMG group, since the computed values of
\(z_S\)
, shown in Fig.
3
a1, fall outside the range
\(z_S\approx 5\pm 4~\text {mm}\)
, a generously defined range for the location of the surface during the experiments. Similarly, having a more accurate knowledge of
\(z_S\)
would make it impossible to match the melt pool trace with the conductive model for some of the experiments in the SG and TG group; as we found in the SMG group.
Additional evidence that the conductive model is inconsistent with the experiments follows from the computed values of the absorption coefficient. Values of
\(\approx\)
30% for the SG group and of
\(\approx\)
40% for the TG group are in the range reported for a Gaussian beam on flat substrates for SS 316L and Ti-6Al-4V in
39
. In contrast, both models suggest very different ranges for
\(\alpha\)
for the SMG group,
\(\approx 50\)
% for the convective model, and
\(\approx 60\)
% for the conductive one. While literature values of absorptance around 50% have been reported for some stainless steels
3
,
40
, we failed to find values above 60% in the absence of a keyhole.
Thermal histories in the HAZ can be computed consistently with the convective model
The microstructure that forms in the solidified melt pool and surrounding heat affected zone (HAZ) depends heavily on the thermal histories of the material points. In particular, the cooling rate
\(\dot{T}\)
, the magnitude of the temperature gradient
G
, and the solidification front speed
R
play a crucial role on grain morphology and martensite formation. We examine whether thermal histories are similar among different pairs
\((\alpha ,z_S)\)
with 2D melt pool traces similar to the experimental ones.
Figure
5
shows the time-histories of the temperature
T
,
G
, and
\(\dot{T}\)
for
\({\hbox {SMG}}_1\)
and
\({\hbox {SG}}_4\)
at 3 different points in the substrate: one at the top surface and center of the melt pool, another one on the melt pool trace, and a third one on the HAZ. Time histories were computed with both optimal values (A1 and A2) and “edge” values (B1 and B2) of
\((\alpha ,z_S)\)
for the convective model, as a way to evaluate how these histories might vary in the most extreme cases. Overall, the thermal histories at each one of the points are consistently computed; they are all very similar. Sample distributions of
G
,
R
, and
G
/
R
on the liquidus isosurface are shown in the Supplementary Information.
Figure 5
Full size image
Time history of the temperature
T
, temperature gradient
G
, and cooling rate
\(\dot{T}\)
, for the
\({\hbox {SMG}}_1\)
(left) and
\({\hbox {SG}}_4\)
(right) cases. Shown are the histories at three different points at the locations sketched, as computed by the optimal (A1 and A2) and edge values (B1 and B2) of
\((\alpha , z_S)\)
for the convective model. Only the cooling down histories below the liquidus temperature are plotted.
A second test on the computation of thermal histories follows from the trace of the HAZ boundary revealed in the experiments on 17-4PH SS. Two of such zones are shown in Fig.
6
for
\({\hbox {SMG}}_2\)
and
\({\hbox {SG}}_3\)
. Since the SMG and SG samples were etched with different etchants, the HAZ appears differently in each one. In the SG case the grain boundaries inside the HAZ region became markedly faint, nearly invisible, in stark contrast with the intact substrate material around it. Meanwhile, a jagged boundary between the HAZ and the intact region appears in the SMG case.
We found that the boundary of the HAZ may correspond to a 3D isotherm of the convective model. To see this, we computed the 2D traces of
T
-isotherms for
T
between
\(900~\text {K}\)
and
\(1200~\text {K}\)
in 5 K increments for all pairs
\((\alpha , z_S)\)
in Fig.
3
a2,b2, and for each experiment determined the range of values of
T
for which the 2D traces of the isotherms were deemed to match the 2D trace of the HAZ boundary well (see Supplementary Information). The temperature ranges were 995–1045
\(\text {K}\)
(
\({\hbox {SMG}}_1\)
), 1000–1060
\(\text {K}\)
(
\({\hbox {SMG}}_2\)
), 1020–1085
\(\text {K}\)
(
\({\hbox {SMG}}_3\)
), 1030–1040
\(\text {K}\)
(
\({\hbox {SG}}_1\)
), 1040–1065
\(\text {K}\)
(
\({\hbox {SG}}_2\)
), 990–1015
\(\text {K}\)
(
\({\hbox {SG}}_3\)
) and 1065–1105
\(\text {K}\)
(
\({\hbox {SG}}_4\)
). The similarity between the ranges strongly suggest that the HAZ boundary may be a 3D isotherm. The computed 2D traces of the
\(1030~\text {K}\)
-isotherms for the optimal values of
\((\alpha , z_S)\)
in each case are shown in Fig.
6
, displaying a remarkable overlap with the 2D trace of the HAZ boundary. A comparison for the conductive model is reported in the Supplementary Information.
Figure 6
Full size image
Trace of the boundary of the heat affected zones (HAZ), seen as a jagged line in
\({\hbox {SMG}}_2\)
and as the place where grain boundaries become faint in
\({\hbox {SG}}_3\)
. The traces of two isotherms are shown computed with the optimal values of
\((\alpha , z_S)\)
and the convective model in each case. These include the liquidus isotherm (red) and the
\(1030~\text {K}\)
-isotherm (black). The HAZ boundary coincides with the trace of an isotherm in both cases.

Discussion
As hinted to in the introduction, the key observation that gives rise to the question we examine in this paper can be stated as follows. In the frame of the laser beam, the steady state temperature of the solid region of the substrate can be described by a nonlinear convection–diffusion equation, with the convection given by the velocity of the laser beam, c.f. (
1
), and the nonlinearities arising from the dependence of the thermal diffusivity on the temperature. Because the particles in the solid region of the substrate are not moving in the laboratory frame, the temperature field therein is defined purely by heat conduction. Then, if the laser beam does not shine any power outside the melt pool surface, the steady state temperature history of every point in the solid region of the substrate is uniquely defined by the 3D shape of the melt pool boundary. In particular, this implies that the solidification front speed
R
and the magnitude of the temperature gradient
G
at the melt pool boundary are also uniquely defined. This is a somewhat straightforward consequence of a general result for nonlinear convection–diffusion equations
41
. Of course, in most cases a fraction of the energy of the laser beam is deposited outside the melt pool; however, since solutions of these equations depend continuously on the heat source
41
, if such fraction is small, then thermal histories in the solid region of the substrate arising from small but differing fractions of energy deposited outside the melt pool will be close.
Back to the question we examine in this paper, whether it is possible to recover the 3D shape of a melt pool with a model that reproduces the 2D melt pool trace, the results in Figs.
3
and
4
show that there exist many melt pools that have the same experimental 2D melt pool trace, with both the convective and the conductive model. Such melt pools can have substantially different (3D) shapes in the case of an astigmatic laser beam, but are quite similar in the case of an axisymmetric one among the experiments here. Analytically, it is possible to construct different beams that results in the same 2D melt pool trace (c.f. Supplementary Information). These facts show that inferring the 3D melt pool shape from a model that matches the 2D melt pool trace requires knowledge of the beam characteristics.
Estimating the 3D melt pool shape from a single experiment is clearly not possible, as illustrated in Fig.
4
, unless tightened controls on the power density distribution on the surface are implemented; in this case, through better control of the sample surface location. In particular, in the case of the convective model, the range of melt pool shapes that match the 2D melt pool trace for each individual experiment is quite large, see Fig.
3
. Nevertheless, through multiple experiments, we were able to narrow it down, as the grayed region in Fig.
3
indicates.
Even if the power density distribution of the beam on the substrate surface were perfectly known, the precise value of the absorption coefficient would still be unknown. The question here is if, given a precise knowledge of the power density distribution, there is at most a unique value of
\(\alpha\)
whose 3D melt pool shape reproduces a given 2D melt pool trace. Since a smaller value of
\(\alpha\)
indicates less power absorbed by the substrate, it is reasonable to think that 3D melt pools corresponding to larger values of
\(\alpha\)
would contain the 3D melt pools generated by smaller values. This is certainly the case for a linear conductive model on the substrate. It is difficult to assert this in the presence of convection of the melt, and its veracity may depend on the way the surface tension depends on the temperature, so it is a non-trivial question. The narrow band that the values of
\(\alpha\)
form for each experiment in Fig.
3
is consistent with an affirmative answer to this question, and hence supports the conclusion that by tightly controlling the power density distribution on the surface, it is possible to recover the 3D melt pool shape from the 2D melt pool trace.
Finally, the results suggest that we cannot ignore all convective effects in modeling any of the experiments herein, even though all melt pool shapes resemble sections of ellipsoidal shells typically associated with melt pools in predominantly conduction mode
42
. Even if we ignored the fact that the power density distribution needed to match the 2D melt pool trace is inconsistent with the experimental settings, as found here, a conductive model that matches the 2D melt pool trace does not necessarily approximate the 3D melt pool shape, or the isotherms in the HAZ (c.f. Supplementary Information). We expect a similar observation to be true for the more elongated melt pools that could appear at moderately larger laser beam speeds and powers.
On a different note, a hypothesis that emerges from Fig.
6
is that the HAZ boundary coincides with a 3D isotherm. We hypothesize that the experimentally-observed 2D trace of the HAZ boundary is outlining the region of the substrate that transformed from martensite to austenite at some point during the process; so the HAZ boundary is (close to) the
\({\hbox {Ac}}_{1}\)
-isotherm. In three dilatometry tests of 17-4PH SS
43
,
44
,
45
, the austenite-martensite transformation takes place between 1073–1198
\(\text {K}\)
, 888–1053
\(\text {K}\)
, and 890–1023
\(\text {K}\)
. An earlier study suggested a range of 1070–1200
\(\text {K}\)
38
. All of these ranges overlap with the range found in the results section, 990–1105
\(\text {K}\)
, supporting the hypothesis of the nature of the observed HAZ boundary.

Methods
Experimental methods
Commercial grade 17-4PH SS and Ti-6Al-4V flat plates (thickness: SMG
\(5.972~\text {mm}\)
, SG
\(13.168~\text {mm}\)
, TG
\(14.966~\text {mm}\)
) were used in the experiments. Sample surfaces were sanded under cooling water. For the optical microscopy preparation, the samples were sectioned with coolant, mechanically polished, and etched with the following etching procedures: (a) samples in the SMG group were electro-etched for 45 s with
\(10\%\)
Oxalic Acid, (b) samples in the SG group were etched with a modified glyceregia etchant, (c) samples in the TG group sample were etched with Kroll’s reagent. For experiments conducted on the surface of the same sample (in the SG and TG groups), at least 5 minutes passed between consecutive experiments, for the temperature of the sample to be back at room temperature. All experiments in the SMG and SG group were performed at least twice, with repeatable results.
Computational models
The
convective
model is described by the following set of linear momentum and energy balance equations in a frame attached to the laser beam, indicated by Cartesian coordinates
xyz
, moving at a constant velocity
\({\varvec{c}}\)
with respect to the laboratory (see Fig.
1
a). In a parallelepiped domain
\(\Omega\)
fixed in this frame (G:
\(2~\text {mm}\times 1~\text {mm}\times 4~\text {mm}\)
, MG:
\(20~\text {mm}\times 10~\text {mm}\times 35~\text {mm}\)
(width
\(\times\)
height
\(\times\)
length)), we seek a temperature field
T
(
x
,
y
,
z
,
t
), a pressure field
p
(
x
,
y
,
z
,
t
), and a velocity field
in the laboratory frame
\({{\varvec{v}}}(x,y,z,t)\)
, that satisfy that for all
\(t>0\)
and all
\((x,y,z)\in \Omega\)
,
$$\begin{aligned} \rho _0C(T)\Big (\frac{\partial T}{\partial t}+({\varvec{v}}-{\varvec{c}})\cdot \nabla T\Big )&=\nabla \cdot (k(T) \nabla T) \end{aligned}$$
(1)
$$\begin{aligned} \rho _0\Big (\frac{\partial {\varvec{v}}}{\partial t}+({\varvec{v}}-{\varvec{c}})\cdot \nabla {\varvec{v}}\Big )&=\nabla \cdot \varvec{\sigma } \end{aligned}$$
(2)
$$\begin{aligned} \nabla \cdot {\varvec{v}}&=0 \end{aligned}$$
(3)
$$\begin{aligned} \varvec{\sigma }&=\mu (T)(\nabla {\varvec{v}}+\nabla ^T {\varvec{v}})-p {\mathbb {I}}. \end{aligned}$$
(4)
Here
C
(
T
) is the specific heat,
k
(
T
) is the thermal conductivity, and
\(\mu (T)\)
is the viscosity of the melt, all as a function of the temperature. The deformation of the solid, unmelted region, is modeled as a fluid as well, with a very large viscosity (
\(10^4\)
the the viscosity of the fluid at 1708K for 17-4PH SS and 1973K for Ti-6Al-4V), which we obtain by extending the viscosity of the melt to lower temperatures. Both the fluid and the solid region are modeled as incompressible Newtonian fluids, a fact expressed by the constitutive relation for the stress field
\(\varvec{\sigma }\)
, (
4
), and the incompressibility constraint in (
3
). We ignored the specific volume change with temperature, and turbulence or friction in the mushy zone, as sometimes included in the literature
29
, as well as heat losses due to radiation and convection to the surrounding ambient gas (values estimated from the modeling results indicate these are at least two orders of magnitude smaller than the laser power). Additionally,
\(\rho _0\)
is the mass density of the fluid metal, and
\({\mathbb {I}}\)
is the identity tensor in
\({\mathbb {R}}^{3\times 3}\)
. The boundary conditions for both the temperature and the velocity fields are as follows. The upwind surface of the block (ahead of the laser) is assumed to be at room temperature,
\(300~\text {K}\)
, while the remaining surfaces (except the top) are assumed to be adiabatic. The velocity is set to be zero on all surfaces except the top. The boundary conditions on the top surface are that for all
\(t>0\)
and all points on the surface
$$\begin{aligned} \big (k(T)\nabla T\big )\cdot {\varvec{n}}&=\alpha PI_{z_S} \end{aligned}$$
(5)
$$\begin{aligned} ({\mathbb {I}}-{\varvec{n}} \otimes {\varvec{n}}) \varvec{\sigma }\cdot {\varvec{n}}&=f_L(T)\frac{\partial \gamma (T)}{\partial T}({\mathbb {I}}-{\varvec{n}} \otimes {\varvec{n}})\nabla T \end{aligned}$$
(6)
$$\begin{aligned} {\varvec{v}}\cdot {\varvec{n}}&= 0. \end{aligned}$$
(7)
$$\begin{aligned} \gamma (T)&=\gamma _0-A(T-T_0)-C_1 T\ln \Big (1+C_2e^{\frac{C_3}{T}}\Big ) \end{aligned}$$
(8)
Here
\({\varvec{n}}\)
is the unit external normal, (
5
) expresses the influx of energy by the laser, where
P
is the total power and
\(I_{z_S}\)
is the normalized power density distribution, (
6
) expresses that Marangoni forces impose a shear stress on the top surface of the fluid, while (
7
) states that the flow is confined to be parallel to the top surface of the substrate. The temperature-dependence of the surface tension
\(\gamma\)
is expressed by (
8
), and
\(f_L:\rightarrow [0,1]\)
represents a monotone transition from solid to fluid; its actual form is not very important because the transition region in which
\(f_L\not \in \{0,1\}\)
is very narrow.
The
conductive
model follows by setting the velocity field
\({\varvec{v}}\)
to be identically zero everywhere in the domain, solving only (
1
) and (
5
) for
T
(
x
,
y
,
z
,
t
). In both models, we seek the steady state solution, in which
\(\frac{\partial T}{\partial t}=0\)
and
\(\frac{\partial {\varvec{v}}}{\partial t}=0\)
.
The astigmatic Gaussian (
\(I_{z_S}^\text {G}\)
) and the multi-Gaussian (
\(I_{z_S}^\text {MG}\)
) normalized power density distributions have the form,
$$\begin{aligned} I_{z_S}^{\text {G}}(x,y)= \frac{2}{\pi }\frac{e^{-2\left[ \frac{x^2}{w_x(z_S)^2}+\frac{y^2}{w_y(z_S)^2}\right] }}{w_x(z_S)w_y(z_S)},\qquad \qquad I_{z_S}^{\text {MG}}(x,y)=\frac{2}{\pi } \frac{\sum _{n=-N}^{n=N} \sum _{m=-M(n)}^{m=M(n)} e^{-2\left[ \left( \frac{x-n\Delta }{w(z_S)}\right) ^2+\left( \frac{y-m\Delta }{w(z_S)}\right) ^2\right] }}{ \sum _{n=-N}^{n=N} \sum _{m=-M(n)}^{m=M(n)}w(z_S)^2} \end{aligned}$$
(9)
where
\(w_x(z_S)=w_{0,\text{ G }}\sqrt{1+(z_S-d_0)^2/z_{0,\text{ G }}^2}\)
,
\(w_y(z_S)=w_{0,\text{ G }}\sqrt{1+(z_S+d_0)^2/z_{0,\text{ G }}^2}\)
,
\(z_{0,\text{ G }}=\pi w_{0,\text{ G }}^2/\lambda\)
,
\(M(n)=\lfloor \sqrt{N^2-n^2}\rfloor\)
,
\(w(z_S)=w_{0,\text {MG}}\sqrt{1+(z_S/z_{0,\text {MG}})^2}\)
and
\(z_{0,\text {MG}}=\pi w_{0,\text {MG}}^2/\lambda\)
. We set
\(N=18\)
,
\(d_0=1.487157939~\text {mm}\)
,
\(w_{0,MG}=10.5~\upmu \text {m}\)
,
\(\Delta =10~\upmu \text {m}\)
,
\(\lambda =1070~\text {nm}\)
, and
\(z_{0,G}=1.3625345~\text {mm}\)
. The reason the multi-Gaussian beam is modeled as a superposition of small Gaussian beams is simply that this model reproduced the beam power density distribution we measured, see Fig.
1
d. We quantified the error introduced when approximating the experimental measurements to the analytical expression of the astigmatic Gaussian beam. At locations within 1 mm of the beam waist, the error in the length of the principal
x
-axis of the ellipse was between
\(-0.2\%\)
and
\(7.7\%\)
, while for the
y
-axis was between
\(3.4\%\)
and
\(8.6\%\)
.
Finite element discretizations were adopted to solve both models. The fluid problem is solved with a stabilized velocity and pressure formulation
46
, in which both the velocity and pressure fields are approximated with
\(P^1\)
-tetrahedra, and so is the temperature field. A semi-implicit integration scheme is used for both (
1
) and (
2
), in which the convection velocity is treated explicitly using the last time step’s value. Since it was very difficult to directly obtain the coupled, steady state solution in the process of solving the system, after an initial guess step assuming
\({\varvec{v}}=0\)
, the transient energy and momentum equations were solved in alternative steps until the value of
\(\partial T/\partial t\)
became negligible. The trace of a
T
-isotherm was obtained by sampling the
T
-isotherm, projecting the points as in Fig.
1
, and computing the boundary of the resulting region with 2–20
\(\upmu\)
m Alpha shapes. All results shown did not significantly change upon refinement of the finite element mesh. All computations were performed with the authors’ in-house computational code, and ran in up to 96 CPU cores. To converge to the steady state, the conductive model required only one step computed in a few seconds, while about ten minutes were needed for the convective model.
The properties applied in the computational model are temperature dependent. The properties for 17-4PH SS are from the IDS model
47
and those for Ti-6Al-4V are from the software JMatPro Version 9.0 DEMO
48
. Properties beyond the available temperature range were kept constant and equal to their value at the highest temperature for which they were available. We based the model of the surface tension for 17-4PH SS on McNallan
49
and Belton
50
. We set
\(A=4.3\times 10^{-4} \text {N}/(\text {m}\cdot \text {K})\)
, the value reported for the Fe-S or Fe-O system
49
. The remaining values are small perturbations of the those for the Fe-S system,
\(C_1=9.7274\times 10^{-5}~\text {N}/(\text {m}\cdot \text {K})\)
,
\(C_2=1.8317\times 10^{-5}\)
, and
\(C_3= 1.8991\times 10^{4}~\text {K}\)
. The final values are close to reported ones
51
.

File: training/qwen-metal-additive-20261002/input/documents/thermal_en_flow_body.txt
Abstract
Internal flow behaviour during melt-pool-based metal manufacturing remains unclear and hinders progression to process optimisation. In this contribution, we present direct time-resolved imaging of melt pool flow dynamics from a high-energy synchrotron radiation experiment. We track internal flow streams during arc welding of steel and measure instantaneous flow velocities ranging from 0.1 m s
−1
to 0.5 m s
−1
. When the temperature-dependent surface tension coefficient is negative, bulk turbulence is the main flow mechanism and the critical velocity for surface turbulence is below the limits identified in previous theoretical studies. When the alloy exhibits a positive temperature-dependent surface tension coefficient, surface turbulence occurs and derisory oxides can be entrapped within the subsequent solid as result of higher flow velocities. The widely used arc welding and the emerging arc additive manufacturing routes can be optimised by controlling internal melt flow through adjusting surface active elements.

Introduction
During fusion welding or additive manufacturing of metals, a localised heat input induces rapid and successive phase transformations from solid-to-liquid and then liquid-to-solid through the formation of a molten metal pool. The formation and control of the melt pool is one of the crucial elements of fusion-based advanced manufacturing processes. Melt pools formed during fusion welding solidify to form bonded joints in high integrity products such as automobiles, ships, trans-continental oil pipelines, and most other large metallic structures. Additive manufacturing techniques are similarly based on the concept of successive creation of diminutive melt pools. Correct control of the melt pool is essential in these advanced manufacturing processes to avoid catastrophic failures which could lead to considerable humanitarian, economic and environmental damage. In the manufacturing process, electric arcs, flames, plasma, lasers or electron beams can be selected as a heating source according to the manufacturing method. On cooling, the molten metal pool solidifies with a different microstructure to that of the original material. In welding, the newly solidified material is commonly termed the fusion zone. In the case of additive manufacturing, the whole component can be considered as a collection of successive fusion zones or deposits. Flow dynamics and geometrical evolution of the liquid melt pool have been suggested to have strong relationships with the subsequent mechanical properties of additively manufactured
1
,
2
,
3
and welded materials
4
,
5
,
6
. Consequently, the lifetime and performance of the additively manufactured components or welded joints, and hence the entire structural or functional components, can be significantly dictated by the geometric evolution and flow dynamics of the melt pool
1
,
2
,
7
,
8
,
9
,
10
. Several fundamental physical phenomena have been identified as governing factors for melt pool fluid flow; these include buoyancy/convention, electromagnetic (Lorentz) force, plasma/arc drag, and surface tension effects
11
,
12
. The prevailing forces may be characteristic of the heat source being employed, or of the materials being processed. For steels, it has been suggested that surface tension-driven Marangoni forces dominate the melt pool flow
13
, and is a key to determining the shape and penetration of the solidified joint. It may also have an influence on the final residual stresses, and can set the conditions for the origin of defects in welded joints
14
,
15
,
16
,
17
,
18
,
19
,
20
,
21
,
22
,
23
,
24
,
25
or additively formed components
2
,
3
.
In order for melt pool flow and evolution to be better understood, significant efforts
2
,
13
,
18
,
25
,
26
,
27
,
28
,
29
,
30
,
31
,
32
have been placed upon computational modelling of fluid flow and heat transfer in welding. Typically, model predictions were compared to final geometrical and structural features, without attention to the transient nature of the process
7
. Some validation of models has been attempted with data from simulated transparent systems such as NaNO
3
33
,
34
,
35
. Such experiments, studying transparent systems, can only roughly guide computational models, as distinct physical property-driven differences exist between these analogous materials and metallic alloys; for example, in the Prandtl number. Such distinctive dissimilarities make metal analogous materials an insufficient tool for the rigorous validation of melt pool models. Thus, there is a need for real-time melt pool evolution data in welding or additive manufacturing, generated with real metallic alloys, such as steels or light metal alloys. Provision of such results would solve one of the key obstacles thwarting the progress of advanced computational models of welding, e.g. refs.
9
,
10
,
18
,
26
,
36
,
37
,
38
. Common flow quantification techniques, such as positron emission particle tracking
39
, particle image velocimetry, or laser Doppler anemometry
40
, cannot be applied due to the high temperature, opacity, and fast dynamics of the liquid flow in metallic melt pools. However, application of very bright high-energy X-rays, generated from synchrotron sources, has opened interesting new avenues for experimental exploration. For example, Zabler et al.
41
used an in situ micro-radiography technique to observe particle and liquid motion in semi-solid Al alloys. Mirihanage et al.
42
, implemented fast synchrotron X-ray diffraction to study rapid liquid–solid phase transformations in welding. Aucott et al.
43
,
44
employed fast synchrotron X-ray radiography to investigate initiation and growth kinetics of solidification cracks within a melt pool during welding. Leung et al.
45
used a similar technique to study defect and molten pool behaviour in powder based laser additive manufacturing, where melt pools are relatively small and melt vaporisation and recoil pressure play a dominant role compared to the case presented in our contribution here.
In this study, a high-energy synchrotron micro-radiography technique is employed to observe melt pool formation and flow dynamics during advanced manufacturing of metallic alloys. Time-resolved images are used to quantify morphological evolution and flow dynamics within the melt pool in situ. The widely used arc welding and the emerging arc additive manufacturing routes can be optimised by controlling internal melt flow through adjusting surface active elements.

Results
In situ X-radiography
In situ experiments were performed on the I12 (JEEP) beamline at Diamond Light Source, UK
46
. Melt pools were created in solid steel bars using an electric arc generated from Tungsten Inert Gas (TIG) welding equipment. The experimental setup, illustrated in Fig.
1
, was positioned to transmit the incoming high-flux synchrotron white beam through the molten metal pool. X-ray radiographs of the molten region, illustrated in the bottom image of Fig.
1
, were captured by employing a scintillator coupled fast CMOS camera, at 1 or 2 kHz frame rates, covering the whole molten region in the field of view (FoV).
Fig. 1
Full size image
Schematic diagram of the experimental setup and an example radiograph annotated to show the key elements under observation during the experiment. A polychromatic (white) beam of ~50–150 keV was used to maximise the X-ray photon flux. The beam size was 12 × 50 mm
2
(
H
×
W
) and was transmitted through the entire melt pool. The detector was a Vision Research Phantom v7.3 CMOS camera, lens-coupled to cadmium tungstate or cesium iodide scintillators. With an optical magnification of ×1.8, the linear resolution was 13 µm per pixel. Imaging was acquired at frame rates up to 2 kHz at 800 × 600 pixels per frame. Scale bar = 1 mm
Tungsten (W) and tantalum (Ta) particles, ~50 µm in size, were employed as tracers to visualise the flow in the melt pool by investigating their spatiotemporal distribution. Due to their high melting points, the particles remain solid in the melt pool for a sufficient amount of time for them to be tracked. The particles were placed on top of the sample surface before the start of the rapid melting process. As the melt pool began to form, the particles were immersed into the molten metal and moved according to the flow. In comparison to the iron and other constituting elements of the sample material, W and Ta particles exhibit significantly higher X-ray attenuation. Thus, those solid particles in the melt pool appear darker than the surrounding liquid metal in the projected images, as illustrated in the example radiograph in Fig.
1
. While the particles will likely affect the microstructure of the solidified fusion zone, they have an insignificant effect on the flow patterns and velocities in the liquid melt pool as the sinking speed is negligible in comparison to the highly dynamic flow velocities characterised.
Morphological evolution of melt pool
It is known that low S and high S steels, when welded under exactly the same conditions, exhibit post solidification weld shapes that differ distinctively
47
. The morphological (geometric shape) evolution of low S (0.0005 wt% S) and high S (0.3 wt% S) steel melt pools are presented in Fig.
2
. Both melt pools were created using exactly the same process parameters and sample dimensions. The images represent three instances to assess the overall geometric evolution in respect to time, until the melt pools grow to their maximum size. The graphs within Fig.
2
quantify melt pool evolution in terms of width, depth and width/depth ratio at 100 ms intervals. The maximum temporal resolution available is 1 ms, but 100 ms is sufficient to quantify geometric shape evolution. Qualitative analysis of the radiographs shows that the evolution of the melt pool shape significantly differs between the two samples. Quantitative measurements of melt pool width evolution show that in the initial 500 ms the width evolution is nearly identical. After 500 ms, the low S sample begins to grow wider than the high S sample. The difference in the depth evolution is much more pronounced between the two samples. The high S sample immediately grows at a higher rate than the low S sample and continues to grow further from that of the low S sample as the melt pool evolves. The melt pool of the low S sample reached only 1.34 mm depth after 2000 ms from the start of the melting. The high S steel melt pool appears to favour downward growth to penetrate a depth of 3.59 mm, over 150% deeper than the low S melt pool. As a result, the aspect (width to depth) ratio of the melt pool in the low S sample is three times higher than the high S sample throughout melting. The aspect ratio is also very consistent throughout the melting process, especially in the high S sample. Furthermore, the total volume of alloy melted after 2000 ms is ~200% greater in the high S (~72.47 mm
3
) sample compared to the low S (~23.84 mm
3
) sample, yet the heat input to both alloys is the same.
Fig. 2
Full size image
Quantitative analysis of time dependent evolution of melt pool morphology.
a
–
l
Synchrotron X-ray radiographs of the evolving melt pool at three-time instances in situ. The corresponding measured geometries are below the respective radiographs. The melt pools are created using the same melting parameters and sample dimensions. Panels
a
–
f
are from a low S steel melt pool, while
g
–
l
are from a high S steel melt pool. Melt pool size evolution is quantified with 100 ms temporal resolution in
m
and
n
. It is evident that the high S melt pool favours downward growth to penetrate a depth of 3.59 mm, over 150% deeper than the low S melt pool. All scale bars = 1 mm
Flow dynamics
Melt pool flow dynamics have been quantified to rationalise the morphological evolutions observed in Fig.
2
. The maximum temporal resolution of the experiment (1 ms) was exploited to capture the fast flow dynamics in the melt pool. For low S steel, the flow dynamics are illustrated in Fig.
3
. The coloured lines indicate the travel path of tracer particles. The tracer particles were tracked over an 80 ms time span (across 80 consecutive frames), starting at ~1 and ~2 s, respectively, from the inception of melting, after igniting the arc. Flow pattern observations suggest that melt pool shape evolution is mainly determined by the characteristics of flow. At both time instances (~1 s and ~2 s) illustrated in Fig.
3
, the tracer particles follow anti-clockwise paths in the left-half of the melt pool and clockwise paths in the right-half of the melt pool cross section, i.e. there is an outward flow in the upper part of the melt pool, and in inward flow in its lower part. Consequently, the highest temperature liquid metal under the heat source is being convectively transported horizontally away from the melt pool centre towards its lateral extremities. This stimulates growth of the shallow and wide melt pool depicted in Figs.
2
and
3
.
Fig. 3
Full size image
Fluid flow observed in low S steel melt pool. Tracer particles are tracked using a 1 ms temporal resolution—the maximum temporal resolution available.
a
Tracks a tracer particles movement from 1.00 s to 1.005 s. The loci joining each tracer position show the path of the particle and indicates an anti-clockwise flow path in the left-hand side of the melt pool with outward flow in the upper part of the melt pool, inward flow in the lower part, and upward flow along the centre of the melt pool.
b
Repeated recirculation of the particle tracked from 1.00 to 1.008 s. Two-time instances are assessed to demonstrate consistency throughout the melt pools life and
c
Identical tracer particle flow orientation tracked from 2.00 to 2.005 s.
d
Repeated recirculation of the particles tracked from 2.00 to 2.008 s. All scale bars = 1 mm
The experimental observations for high S steel melt pools indicate flow in the opposite direction to the low S steel, as illustrated through a representative example in Fig.
4
. The flow patterns tracked by tracer particles reveal inward flow in the upper part of the melt pool, and outward flow in its lower part with a close symmetry of the projected melt pool cross section. It appears, in high S steel, the highest temperature liquid metal in the upper centre region of the melt pool is transported vertically downwards to the centre bottom of the melt pool. Thus, the bottom of the melt pool receives more heat load, which stimulates further melting of the solid substrate beneath the solid–liquid interface at the bottom of the melt pool. As a result, the melt pool depth/width ratio increases.
Fig. 4
Full size image
Fluid flow observed in high S steel melt pool. Tracer particles are tracked using a 1 ms temporal resolution—the maximum temporal resolution available.
a
Tracks two tracer particles movement from 2.00 to 2.007 s. The loci joining each tracer position show the path of each particle and indicates an opposite flow path to that observed in Fig.
3
. In the high S steel melt pool, a clockwise flow path is observed in the left-hand side of the melt pool with inward flow in the upper part of the melt pool, downward flow along the centre, and outward flow in the lower part of the melt pool.
b
Repeated recirculation of the particles tracked from 2.00 to 2.011 s. All scale bars = 1 mm
An indication of approximate instantaneous flow velocities can be determined from the measurement of distance and time between consecutive tracer positions. Figure
5
shows velocities for low and high S steel melt pools. These figures suggest that the flow velocities can exceed 0.5 m s
−1
in high S steels, whereas, in low S steels, flow velocities did not exceed 0.3 m s
−1
.
Fig. 5
Full size image
Instantaneous particle velocity measurements in
a
low S steel, and
b
high S steel ~1 and 2 s after the inception of melting, respectively.
r
and
z
denote the distance in the radial and vertical axis, respectively

Discussion
The results presented in this study demonstrate the capability of synchrotron X-ray imaging to capture, visualise and particularly quantify melt pool evolution in situ in real metallic alloys for the first time. These novel experimental observations allow us to observe and comprehend how melt pool formation and evolution progress under realistic fusion welding conditions or other relatively moderate size melt pools associated with manufacturing processes such as wire arc additive manufacturing.
Our observations confirm some theoretically and computationally predicted melt pool forming mechanisms. For example, they agree qualitatively with high speed motion pictures of melt pool size evolution
30
,
48
and confirm the suggested mechanisms for formation of fusion zone shape (shallow with shrunken centres for low S steels, deep with risen centres for high S steels) through metallography analysis of weld joints
49
,
50
. Changing the steel composition from low S to high S not only changes the flow direction, but also increases the flow velocities and melt pool dimensions. As a result, Reynolds numbers in high S weld pools are up to 2.5 times larger than in low S weld pools. Furthermore, the total volume of alloy melted is ~200% greater in the high S sample yet the heat input to both alloys is the same. As a result, one would assume a lower superheat in the liquid of high S steel and/or a lower temperature gradient
G
. This would in turn lead to a different evolving Hunt G–V diagram
51
in both cases, and therefore, a different columnar to equiaxed transition (CET) and equiaxed zones. This behaviour was predicted by Kidess et al.
36
and proves a strong evidence of the link between surface energy/temperature derivative, weld pool shape and microstructure.
Related to metal casting, Campbell
52
classified two types of flow within solidifying metals. Firstly, bulk turbulence, i.e. the chaotic eddying flow of the bulk liquid, assessed by Reynolds number, and secondly, surface turbulence, which causes the chaotic breaking up of the surface of the liquid, allowing the surface oxide film to become incorporated into the bulk melt. While the avoidance of bulk turbulence is probably impossible in welding, Campbell’s derived estimation for the critical velocity for surface turbulence in liquid metals is ~0.5 m s
−1
. The flow velocities quantified in this study must be assessed in relation to the melt pool in which they exist, the measured velocity is lower than those predicted value of 1 m s
−1
by modelling in very large size melt pool. In this study, the 10 mm sample was specifically chosen as it was the maximum size feasible for the X-ray beam to penetrate and provide high resolution images for subsequent analysis. Other factors may also affect the discrepancy between the measured velocity and the simulated ones. Firstly, we are essentially measuring the speed in a 2D projection, which may be much lower than the true speed in three dimensions, as we will likely never encounter a particle travelling exactly perpendicular to the imaging plane. Secondly, referring to computed results in literature may be misleading, since most papers neglect turbulence in their computations. However, turbulence will reduce the maximum velocity obtained due to increased thermal and momentum diffusivities. The quantified flow velocities from the experimental results presented in this study show that low S steels exhibit flow velocity values below this critical range for the given process parameters, as well as relatively low bulk Reynolds numbers. This suggests the absence of surface turbulence and probably also of bulk turbulence for such materials for the given operating conditions. Conversely, the higher flow velocities and higher bulk Reynolds numbers in the high S steel melt pool, highlight the potential for both bulk and surface turbulence and oxide entrapment within the fusion zone. These findings are in agreement with the work of Kidess
18
,
53
, Xiao & Den Ouden
54
and Mills et al.
55
but opposite to those of Kou et al.
56
One of the key achievements of this research is in situ experimental confirmation of the profound influence of the variation of surface tension (
γ
) with temperature on the melt pool flow. When ɗ
γ/
ɗ
T
is negative, such as in iron or low S steel, higher temperature at the centre of the melt pool introduces a lower surface tension compared to the value at edge of the melt pool, resulting in a radially outward flow
57
. Observations reported in this contribution qualitatively confirm the predictions from model simulations of such melt pools
18
,
36
,
57
,
58
, and confirm predicted behaviour in a melt pool without surface active agent. However, high S content within the melt pool is widely accepted as a means to increase the depth of the weld. It changes the temperature-dependent surface tension co-efficient of molten iron from negative to positive. Our study rationalises its effect through the observed reversal of the flow orientation in the melt pool.
Different forces have been suggested in literature to drive the melt pool flow in additive manufacturing or welding, including surface tension gradients, buoyancy, electromagnetic forces, arc and plasma pressure
7
,
57
,
59
. Despite the presence of this array of driving forces, our experimental evidence shows a distinct change in flow patterns as a result of varying the surface tension. This strongly suggests that surface tension effects are the dominant melt pool flow driving force for the materials and conditions examined here.
An important final remark is that the reported flow observations were 2D radiographic projections, even though the weld pool flow is 3D in nature. In order to quantify flow velocities, it was essential to select tracer particles that moved in the plane orthogonal to the synchrotron beam. To ensure selection of such orthogonal in-plane particles, only particles that flowed at the extremities of the melt pool were tracked for quantifications. Existing X-ray tomographic methods to provide 3D spatial information are incapable of imaging the very dynamic processes discussed here. For example, to realise data even at half the time resolution presented in this paper, the sample should be rotated at 15,000 rpm and more than 100k images would be required, imaging at 300 kHz. This is technically unfeasible for synchrotron imaging, currently, and imaging through a relatively thick and dense metal further increases the technical challenge. Even when the technical requirements related to photon flux and fast precision rotation are met, such fast rotations would distort the flow in the melt pool due to inertial and rotational forces.
Our findings provide insight into internal melt pool flow during arc melting. The widely used arc welding and the emerging arc additive manufacturing routes can be optimised by controlling internal melt flow through adjusting surface active elements.

Methods
Materials and welding
10 mm (diameter) × 50 mm (length) samples were used for the experiments. Low S and high S steels were chosen to study the effect of S. The low S steel had a nominal chemical composition (wt.%) of C—0.145, Mn—1.02, Si—0.014, Fe—98.81, P—0.001, S—0.0005, Cr—0.005, and Ni—0.005, while the high S steel’s nominal chemical composition was C—0.15, Mn—2.0, Si—1.0, Fe—67.35, P—0.2, S—0.3, Cr—19.0, and Ni—10.0. These samples present real industrial materials with low and high S content. In order to investigate the surface active element role, in an ideal situation one would utilise samples from the same material with different active element contents. Doping was disregarded as it would likely lead to inhomogeneous surfactant concentration. An alternative of placing S particles on the sample surface was also disregarded as the particles would be blown away unless glued and glue would introduce further chemical uncertainty. The main difference in our sample chemistry, other than S content, are the high Cr and Ni content of the S303 stainless steel. Cr and Ni are not surface active and thus do not have an influence on the driving force of the flow. During the experiments, a three second (10 V, 125 A) tungsten inert gas (TIG) spot weld was made in the centre of the specimens. The welding process used a non-consumable tungsten electrode in DCEN polarity. The target distance from the electrode tip to the workplace was 1 mm. In reality this may have increased up to 1.2 mm for some experiments. For the images presented in this paper, the exact distance between the electrode tip and workpiece was measured in ImageJ using the pixel numbers and pixel size (13 µm per pixel). At the start of the test (before welding begins), the distance is 1.027 mm for the low S sample and 1.092 mm for the high S sample. Argon was used as the shielding gas, with an 8 l min
−1
flow rate. Owing to the metallic nature of W and Ta particles, limited lives of the tracer particles were observed during the experiments. Even though both elements melting point is above the expected weld pool temperatures, their metallic nature caused them to dissolve in the weld pool. The dissolution rate was very high for Ta particles in contrast to W particles. As such, Ta tracers were not effective for more than a fraction of a second. However, W particles survived for a few seconds to provide quantitative information of the flow velocities in the weld pools.
Fast synchrotron radiography
Experiments were performed at the I12 Joint Engineering, Environment and Processing beamline of Diamond Light Source, UK. Polychromatic (white) beam of ~50–150 keV delivered by a 4.2 T superconducting multipole wiggler was used to maximise the X-ray photon flux at the sample position, located approximately 50 m away from the source. The beam size was 12 × 50 mm
2
(
H
×
W
). The beam was transmitted through the entire weld pool. The detector was a Vision Research Phantom v7.3 CMOS camera, lens-coupled to cadmium tungstate and cesium iodide scintillators. With an optical magnification of ×1.8, the linear resolution was 13 µm per pixel. Imaging was acquired at frame rates up to 2 kHz at 800 × 600 pixels per frame.
Image analysis and quantification
All image analysis was completed using ImageJ software
60
. To retain image integrity, minimal processing was implemented to the raw data. The routine started by applying a 3D Hybrid median filter to eliminate high contrast speckle noise. In order to observe the weld geometry, minimum intensity stacks were made of all the images in a test sequence. The overlay of the tracking particles, coupled with the density increase in the liquid phase, results in a clearly visible (darker) region where the molten weld had been during welding. The increased density of the liquid phase has been attributed due to the partial melting of tantalum particles during welding. The tantalum enriched weld offers a higher absorption co-efficient to that of the plain steel. Fluid flow analysis was carried out using the manual tracking plugin to ImageJ. This plugin provides a way to retrieve
XY
coordinates as well as velocity, distance covered between two frames and intensity of the selected pixel. In order to realise satisfactorily precise quantification flow velocities, selection of tracers that moves relative in the plane orthogonal to the synchrotron beam was essential. To ensure selection of orthogonal in-plane flow, only particles that flowed at the extremities of the weld pool were tracked for quantifications. The flow velocities indicated here from the experiments are actually the travelling velocities of the tracer particles. As these tracer particles are heavier than the metallic melts in the pool, 100% momentum transfer cannot be anticipated and a minor discrepancy, in favour of higher flow velocities, can be expected.
