Repository: cluster2600/porscheparts

# Metal additive manufacturing data for Qwen

Owner-requested preparation of the multilingual research corpus, 2 October 2026.
The data are prepared and partitioned; **no training has run, no weights have
changed, and no existing adapter or serving default is replaced**.

This is a separate sibling of the existing engineering and Porsche-document
experiments. It covers metal additive manufacturing simulation, powder and alloy
quality, heat conduction and diffusivity, melt-pool flow, microstructure,
defects and validation. The model is intended to explain evidence and help
prepare simulations; text training is not a validated numerical surrogate.

File: training/qwen-metal-additive-20261002/input/documents/met004_body.txt (part 2 of 2)
Abstract
. This may happen when the alloy starts cooling fast at high temperature and then the cooling rate gradually slows down converging to a temperature that allows for martensite dissolution. These cooling conditions are not unusual in AM, because the heat is preserved due the sequence of depositions, especially when back plate heating systems are employed. For these reasons, the model presented in this work can take into account martensite dissolution also during slow cooling. An example of phase fraction evolutions calculated in these conditions is presented in Figure 10. The proposed temperature evolution (dashed line) shows a fast cooling at the beginning that allows for the formation of martensite. Then the cooling continues at temperatures about 500 °C. This slow cooling can be compared to an isothermal treatment. As the alloy remains long time at this medium-high temperature, martensite has time to transform into
α
w
while cooling.
Figure 10.
Calculated fraction evolution of Alpha Widmanstatten, Martensite and Beta during a gradual slowing cooling rate.
4.3. AM Processes-Experimental Validation
The microstructural model has been also tested using the thermal cycles obtained during additive manufacturing.
The laser metal deposition process presented by Babu et al. in [29] has been considered as a reference. In his work, Babu measured the evolution of the total alpha phase fraction using X-ray diffraction techniques. These results and the corresponding temperature evolution during the sequential metal depositions are reported in Figure 11. The temperature evolution has been used for the computation of the fractions evolution with the model proposed in Section 3. The calculated evolution of total alpha fraction presented in Figure 11 agrees with the measured values. The evolution of the martensite fraction calculated using reported TTT data is also shown. As expected, the final martensite content obtained with the slower TTT curves from Malinov-Kelly is sensibly higher than that obtained with the TTT curves from Charles et al. Unfortunately, no experimental data of martensite content are available for this test case. Nevertheless, the martensite accumulation induced by the iterative thermal cycles is clearly visible. This phenomenon depends on the different transformation rates of martensite during cooling and heating, respectively. In fact, as martensite formation in cooling is faster than its dissolution in heating, an accumulation is possible during AM thermal cycles.
Figure 11.
Successive cycles of metal deposition. Evolution of temperature and of total alpha fraction measured by Babu [29]. Evolution of total alpha and martensite fractions calculated with the present model.
The experimental data from the work of Xu et al. [30] on Ti6Al4V AM samples have been also considered in order validate the model under different manufacturing conditions. In this case, Ti6Al4V cubes (10 mm side) were produced by SLM (selective laser melting) technology varying different parameters that influence the final
α
m
content. Two specimen cubes (S3 and S5) fabricated with different energy density have been considered for the validation of the microstructural model. The main process parameters and the microstructures observed at the center of the specimen are reported in Table 4. The different levels of energy density have been obtained by varying the hatch distance. Martensite usually forms during the fast SLM deposition. If the temperatures raise for enough time during the process,
α
m
can transform into fine lamellar
α
w
+
β
. In these experiments, the base plate was preheated at 200 °C in order to promote martensite dissolution. More details about the process conditions can be found in reference [30].
Table 4.
Process parameters of the Ti6Al4V cubes S3 and S5 fabricated by SLM in [30] and final phase fraction observed via XRD at the center of the cubes. (P laser power, t layer thickness, v scanning velocity, h hatch spacing, E energy density).
The resulting phase fraction have been evaluated via SEM (scanning electron microscopy) and XRD (X-ray diffraction). Microstructural examination at the center of the cubes shows an high content of
α
w
+
β
in sample S3 due to an almost complete martensite dissolution. On the contrary, the sample S5, fabricated with lower energy density, shows a major content of
α
m
. The microstructures have been observed also in different parts of the cubes. Scanning electron microscopy (BSE) images of sample S3 from [30] are reported in Figure 12, showing an ultrafine lamellar
α
w
+
β
structure in the middle region and acicular
α
m
structures in the upper region.
Figure 12.
Scanning electron microscopy (BSE) of SLM fabricated sample S3 in the middle and top regions [30].
The temperature and the microstructure evolution during the entire fabrication of samples S3 and S4 have been computed using COMET, considering the process parameters reported in [30] (see Table 4). The FE discretization consists of a structured mesh of 25,700 hexahedral elements and 30778 nodes. As regards the microstructural model, the same material data presented in Section 4.1 (TTT diagrams from Malinov and Kelly in Figure 5 for
α
w
formation and empirical parameters for
α
m
formation) and Section 4.2 (Kelly function
F
d
i
s
(
T
)
for
α
→
β
transformation) have been employed, except for the martensite dissolution. A set of TTT curves for martensite dissolution has been calibrated in order to match the final
α
m
content of samples S3 and S4. These TTT data are reported in Table 5 and show a faster
α
m
dissolution in SLM processes, if compared with the data from [20] which refer to heat treatments of samples obtained by casting.
Table 5.
Dissolved martensite fraction at equilibrium and initial and final times ti(T), tf(T) of martensite dissolution with initial and final normalized fractions: Xi = 0.3, Xf = 0.9. Data calibrated for the simulation of SLM production of samples S3 and S5.
In order to reduce the computational time, the simulation has been performed using a layer by layer metal deposition. As observed in [14], the layer by layer strategy causes the loss of detail in the evaluation of the high temperature peaks during the layer solidification but does not influence the average temperature evolution during the overall SLM process. As the considered solid state transformations take place at medium-low temperatures, the layer by layer strategy does not influence the results of final phase content. In fact, during the process simulation,
α
m
forms during the cooling of each layer and then starts to dissolve due to heat accumulation in the part.
In Figure 13 the calculated final
α
m
fractions along a vertical line at the center of the cubes are reported. High martensite fractions are obtained at the top of the cubes. This region corresponds to the last deposited layers, where martensite had less time to dissolve due to the lack of successive depositions. These results are totally in line with the microstructure observed by scanning electron microscopy of sample S3 (see Figure 12).
Figure 13.
Calculated final
α
m
fraction along a vertical line at the center of the samples S3 and S5.
The contour fill of the calculated
α
m
fraction at the end of the process is reported in Figure 14 for a vertical section xz along the middle plane of the samples (z is the building direction). In the sample S3 fabricated with high energy density, a low martensite content is obtained (Figure 14a). The high temperatures reached during the process allow for an almost complete martensite dissolution at the center of the sample (
α
m
= 0.13). In the sample S5 fabricated with lower energy density, a higher content of martensite is obtained (Figure 14b). The lower temperatures obtained during the process do not allow for a total martensite dissolution, leading to a mixed microstructure at the center of the cube (
α
m
= 0.57). The calculated
α
m
fractions at the center of the cubes are in line with the qualitative microstructural evaluation performed via X-ray diffraction and reported in Table 4. These results show the adeguate response of the model to the change of process parameters.
Figure 14.
Contour fill of calculated final
α
m
fraction in a vertical section xz along the middle plane of the samples S3 (a) and S5 (b).
5. Conclusions
Microstructural modeling is necessary to predict material properties in terms of evolution of phases. This is one of the big challenges for the numerical simulation of additive manufacturing processes.
In this paper, a model allowing for the prediction of the microstructure phase evolution of Ti6Al4V alloys in AM processes is presented. The model is specifically designed to deal with AM processes where fast cooling and re-heating cycles occur because: (a) it is able to consider incomplete transformations and varying initial content of phases and (b) it can take into account simultaneous transformations.
The model has been implemented in an in-house FE-based framework for the thermal simulation of AM processes. Sensitivity analysis is carried out to characterize the metallurgical model for different process conditions. Slow rates of martensite dissolution during heating have been appreciated. This behavior, combined with the high speed of martensite formation during cooling leads to martensite accumulation during fast thermal cycles typical of AM processes. Contrarily, depending on the process parameters (i.e., scanning strategy, heat transfer coefficients etc.), high temperature field can develop at some area of the deposited part. These high temperatures allow for complete martensite dissolution, avoiding the need of post-heat treatments. Hence, the thermal and metallurgical simulation of AM can be used to optimize the process parameters and the scanning strategy.
Finally, microstructural measurements from literature of Ti6Al4V samples fabricated by AM process with different manufacturing conditions have been used to validate the model. The model can be enhanced by considering not only phase evolution but also other microstructural features, such as the
α
w
lath thickness and also size and orientation of
β
grains obtained during solidification.
Author Contributions
E.S., M.C. (Michele Chiumenti) and M.C. (Miguel Cervera) developed the numerical model; E.S. analyzed the data.
Funding
Financial support from the European Union’s Horizon 2020 research and innovation programme under the Marie Skłodowska-Curie Grant Agreement No. 746250, from the European Council-Factories of the Future (FoF) Program under the CAxMan Project-Computer Aided Technologies for Additive Manufacturing-within Horizon 2020 Framework Programme, from the European Council-H2020 MG 2015 SingleStage-A Program under EMUSIC Project-Efficient Manufacturing for Aerospace Components Using Additive Manufacturing, Net Shape HIP and Investment Casting and from the Spanish Government-MINECO-Proyectos de I + D (Excelencia)-DPI2017-85998-P-ADaMANT-Computational Framework for Additive Manufacturing of Titanium Alloy is gratefully acknowledged.
Conflicts of Interest
The authors declare no conflict of interest.
